Repository: melhaud/htm_for_psc

# htm_for_psc
p-type organic semiconductors used as HTL for perovskite solar cells

File: pce_data.csv (part 1 of 3)
SMILES,HOMO,LUMO,J,V,FF,PCE,refJ,refV,refFF,refPCE,doi
COC1=CC=C(N(C2=CC=C(C3=C4C=C(N(C5=CC=C(OC)C=C5)C6=CC=C(OC)C=C6)C=C3)C(N4C7=CC=C(OC)C=C7)=C2)C8=CC=C(OC)C=C8)C=C1,-5.43,0.5,17.14,0.76,0.58,7.6,16.82,0.83,0.73,10.2,10.1002/adma.201402415
CCCCCCCCC1(CCCCCCCC)C2=C(C=CC(C3=CC4=C(C(C=CC=C5)=C5C46C7=C(C8=C6C=CC=C8)C=CC=C7)C=C3)=C2)C9=C1C=C(N(C%10=CC(C%11(CCCCCCCC)CCCCCCCC)=C(C%12=C%11C=C(C%13=CC%14=C(C(C=CC=C%15)=C%15C%14%16C%17=C(C%18=C%16C=CC=C%18)C=CC=C%17)C=C%13)C=C%12)C=C%10)C%19=CC=C(N(C%20=C%21C=CC=C%20)C%22=C%21C=CC=C%22)C=C%19)C=C9,-5.26,-2.37,20.91,1.09,0.75,17.21,20.71,1.05,0.77,16.67,10.1002/adma.201503729
CCCCCCCCC1(CCCCCCCC)C2=C(C=CC(C3=CC4=C(C(C=CC(C#N)=C5)=C5C46C7=C(C8=C6C=CC=C8)C=CC=C7)C=C3)=C2)C9=C1C=C(N(C%10=CC(C%11(CCCCCCCC)CCCCCCCC)=C(C%12=C%11C=C(C%13=CC%14=C(C(C=CC(C#N)=C%15)=C%15C%14%16C%17=C(C%18=C%16C=CC=C%18)C=CC=C%17)C=C%13)C=C%12)C=C%10)C%19=CC=C(N(C%20=C%21C=CC=C%20)C%22=C%21C=CC=C%22)C=C%19)C=C9,-5.27,-2.57,20.38,1.04,0.76,16.04,20.71,1.05,0.77,16.67,10.1002/adma.201503729
COC(C=C1)=CC=C1N(C2=CC=C(OC)C=C2)C3=CC4=C5C(C=C(N(C6=CC=C(OC)C=C6)C7=CC=C(OC)C=C7)S5)=C8C(C=C(N(C9=CC=C(OC)C=C9)C%10=CC=C(OC)C=C%10)S8)=C4S3,-5.2,-,20.4,1.04,0.72,16,21.6,1.09,0.77,18.1,10.1002/anie.201511877
COC(C=C1)=CC=C1N(C2=CC(C3=C4C=CC(N(C5=CC=C(OC)C=C5)C6=CC=C(OC)C=C6)=C3)=C(C=C2)N4C7=CC8=C9C(C=C(N%10C(C=CC(N(C%11=CC=C(OC)C=C%11)C%12=CC=C(OC)C=C%12)=C%13)=C%13C%14=C%10C=CC(N(C%15=CC=C(OC)C=C%15)C%16=CC=C(OC)C=C%16)=C%14)S9)=C%17C(C=C(N%18C(C=CC(N(C%19=CC=C(OC)C=C%19)C%20=CC=C(OC)C=C%20)=C%21)=C%21C%22=C%18C=CC(N(C%23=CC=C(OC)C=C%23)C%24=CC=C(OC)C=C%24)=C%22)S%17)=C8S7)C%25=CC=C(OC)C=C%25,-5.2,-,20.6,1.09,0.77,17,21.6,1.09,0.77,18.1,10.1002/anie.201511877
COC(C=C1)=CC=C1N(C2=CC=C(C3=CC4=C5C(C=C(C6=CC=C(N(C7=CC=C(OC)C=C7)C8=CC=C(OC)C=C8)C=C6)S5)=C9C(C=C(C%10=CC=C(N(C%11=CC=C(OC)C=C%11)C%12=CC=C(OC)C=C%12)C=C%10)S9)=C4S3)C=C2)C%13=CC=C(OC)C=C%13,-5.4,-,21.9,1.07,0.77,18.2,21.6,1.09,0.77,18.1,10.1002/anie.201511877
COC(C=C1)=CC=C1N(C2=CC=C(OC)C=C2)C3=CC=C4C(C(OC5(C6=C7SC=C6)C8=CC(N(C9=CC=C(OC)C=C9)C%10=CC=C(OC)C=C%10)=CC=C8C%11=C5C=C(N(C%12=CC=C(OC)C=C%12)C%13=CC=C(OC)C=C%13)C=C%11)(C%14=C7SC=C%14)C%15=C4C=CC(N(C%16=CC=C(OC)C=C%16)C%17=CC=C(OC)C=C%17)=C%15)=C3,-5.07,-2.05,22.37,1.1,0.79,19.4,22.44,1.12,0.75,18.8,10.1039/C6TA09028A
COC(C=C1)=CC=C1N(C2=CC=C(OC)C=C2)C3=CC(/C(C4=C5C=CC(N(C6=CC=C(OC)C=C6)C7=CC=C(OC)C=C7)=C4)=C/C8=CC(/C=C(C9=C%10C=CC(N(C%11=CC=C(OC)C=C%11)C%12=CC=C(OC)C=C%12)=C9)/C%13=C%10C=CC(N(C%14=CC=C(OC)C=C%14)C%15=CC=C(OC)C=C%15)=C%13)=CC(C=C(C%16=C%17C=CC(N(C%18=CC=C(OC)C=C%18)C%19=CC=C(OC)C=C%19)=C%16)C%20=C%17C=CC(N(C%21=CC=C(OC)C=C%21)C%22=CC=C(OC)C=C%22)=C%20)=C8)=C5C=C3,-,-,21.7,1.14,0.71,17.77,22.3,1.12,0.73,18.25,10.1039/C5EE03911H
COC(C=C1)=CC=C1N(C2=CC=C(OC)C=C2)C3=CC(/C(C4=C5C=CC(N(C6=CC=C(OC)C=C6)C7=CC=C(OC)C=C7)=C4)=C/C8=C(C=C(C9=C%10C=CC(N(C%11=CC=C(OC)C=C%11)C%12=CC=C(OC)C=C%12)=C9)C%13=C%10C=CC(N(C%14=CC=C(OC)C=C%14)C%15=CC=C(OC)C=C%15)=C%13)C=CC=C8)=C5C=C3,-,-,23.3,1.12,0.75,19.47,22.3,1.12,0.73,18.25,10.1039/C5EE03911H
COC(C=C1)=CC=C1N(C2=CC=C(OC)C=C2)C3=CC(/C(C4=C5C=CC(N(C6=CC=C(OC)C=C6)C7=CC=C(OC)C=C7)=C4)=C\C8=CC=C(/C=C(C9=C%10C=CC(N(C%11=CC=C(OC)C=C%11)C%12=CC=C(OC)C=C%12)=C9)\C%13=C%10C=CC(N(C%14=CC=C(OC)C=C%14)C%15=CC=C(OC)C=C%15)=C%13)S8)=C5C=C3,-,-,22.5,1.14,0.77,19.96,22.3,1.15,0.73,18.25,10.1039/C5EE03911H
COC(C=C1)=CC=C1N(C2=CC=C(OC)C=C2)C(C=C3)=CC4=C3C5=C(C4C(C6=C7C=CC(N(C8=CC=C(OC)C=C8)C9=CC=C(OC)C=C9)=C6)C%10=C7C=CC(N(C%11=CC=C(OC)C=C%11)C%12=CC(OC)=CC=C%12)=C%10)C=C(N(C%13=CC=C(OC)C=C%13)C%14=CC(OC)=CC=C%14)C=C5,-5,-2.08,24.2,1.15,0.71,19.8,23.3,1.1,0.72,18.9,10.1002/aenm.201601062
COC(C=C1)=CC=C1N(C2=CC=C(OC)C=C2)C(C=C3)=CC4=C3C5=C(/C4=C(C6=C7C=CC(N(C8=CC=C(OC)C=C8)C9=CC=C(OC)C=C9)=C6)/C%10=C7C=CC(N(C%11=CC=C(OC)C=C%11)C%12=CC(OC)=CC=C%12)=C%10)C=C(N(C%13=CC=C(OC)C=C%13)C%14=CC(OC)=CC=C%14)C=C5,-4.89,-2.73,22.7,1.07,0.69,16.6,23.3,1.1,0.72,18.9,10.1002/aenm.201601062
COC(C=C1)=CC=C1N(C2=CC=C(OC)C=C2)C(C=C3)=CC4=C3C5=C(C46C(C=CC=C7)=C7OC8=C6C=CC=C8)C=C(N(C9=CC=C(OC)C=C9)C%10=CC(OC)=CC=C%10)C=C5,-5.15,-2.1,23.4,1.13,0.63,19.8,24.6,1.16,0.73,20.8,10.1016/j.nanoen.2016.03.020
COC(C=C1)=CC=C1N(C2=CC=C(OC)C=C2)C(C=C3)=CC4=C3C5=C(C4(C6=C7C=CC(N(C8=CC=C(OC)C=C8)C9=CC=C(OC)C=C9)=C6)C%10=C(O7)C=CC(N(C%11=CC=C(OC)C=C%11)C%12=CC(OC)=CC=C%12)=C%10)C=C(N(C%13=CC=C(OC)C=C%13)C%14=CC(OC)=CC=C%14)C=C5,-,-,24.2,1.14,0.71,19.84,24.1,1.14,0.69,19.26,10.1039/C6EE00056H
COC(C=C1)=CC=C1N(C2=CC=C(OC)C=C2)C(C=C3)=CC4=C3C5=C(C4(C6=C7SC=C6)C8=C7SC=C8)C=C(N(C9=CC=C(OC)C=C9)C%10=CC(OC)=CC=C%10)C=C5,-5.16,-2.88,22.7,1.15,0.76,20.2,22.3,1.13,0.77,19.7,10.1038/nenergy.2015.17
CC(C=C1)=CC=C1N(C2=CC=C(C)C=C2)C(C=C3)=CC=C3/C=C/C(C=C4)=CC=C4N(C5=CC=C(OC)C=C5)C(C=C6)=CC=C6/C=C/C(C=C7)=CC=C7N(C8=CC=C(C)C=C8)C(C=C9)=CC=C9C,-5.34,-2.62,20.46,1.09,0.66,15.3,20.94,1.08,0.69,16.6,10.1002/cssc.201600905
COC(C=C1)=CC=C1N(C2=CC=C(/C=C/C3=CC=C(N(C4=CC=C(OC)C=C4)C5=CC=C(OC)C=C5)C=C3)C=C2)C(C=C6)=CC=C6/C=C/C(C=C7)=CC=C7N(C8=CC=C(OC)C=C8)C(C=C9)=CC=C9OC,-5.14,-2.43,21.27,1.05,0.69,16.1,20.94,1.08,0.69,16.6,10.1002/cssc.201600905
COC(C=C1)=CC=C1N(C2=CC=C(/C=C/C3=CC=C(N(CC)C4=C5C=CC=C4)C5=C3)C=C2)C(C=C6)=CC=C6/C=C/C7=CC=C8C(C(C=CC=C9)=C9N8CC)=C7,-5.42,-2.61,18.02,0.98,0.58,10.8,20.94,1.08,0.69,16.6,10.1002/cssc.201600905
COC(C=C1)=CC=C1N(C2=CC=C(/C(C3=CC=C(N(C4=CC=C(OC)C=C4)C5=CC=C(OC)C=C5)C=C3)=C(C6=CC=C(N(C7=CC=C(OC)C=C7)C8=CC=C(OC)C=C8)C=C6)/C(C=C9)=CC=C9N(C%10=CC=C(OC)C=C%10)C%11=CC=C(OC)C=C%11)C=C2)C%12=CC=C(OC)C=C%12,-5.17,-2.48,19.63,1.03,0.65,13.04,20.58,1.03,0.71,15.01,10.1002/chem.201603672
COC(C=C1)=CC=C1N(C2=CC=C(/C(C3=CC=C(N(C4=CC=C(OC)C=C4)C5=CC=CC(OC)=C5)C=C3)=C(C6=CC=C(N(C7=CC=C(OC)C=C7)C8=CC=CC(OC)=C8)C=C6)/C(C=C9)=CC=C9N(C%10=CC=C(OC)C=C%10)C%11=CC(OC)=CC=C%11)C=C2)C%12=CC(OC)=CC=C%12,-5.3,-2.6,20.04,1.07,0.71,15.44,20.58,1.03,0.71,15.01,10.1002/chem.201603672
COC(C=C1)=CC=C1N(C2=CC=C(/C(C3=CC=C(N(C4=CC=C(OC)C=C4)C5=CC=CC=C5OC)C=C3)=C(C6=CC=C(N(C7=CC=C(OC)C=C7)C8=CC=CC=C8OC)C=C6)/C(C=C9)=CC=C9N(C%10=CC=C(OC)C=C%10)C%11=C(OC)C=CC=C%11)C=C2)C%12=C(OC)C=CC=C%12,-5.2,-2.5,19.23,1.02,0.41,8.08,20.58,1.03,0.71,15.01,10.1002/chem.201603672
CCCCCCC(C=C(C1=CC=NC=C1)S2)=C2C3=CC=C(C4=NSN=C43)C(S5)=C(CCCCCC)C=C5C6=CC7=C(S6)C(OCC(CC)CCCC)=C8C(SC(C9=CC(CCCCCC)=C(C%10=CC=C(C%11=C(CCCCCC)C=C(C%12=CC=NC=C%12)S%11)C%13=NSN=C%10%13)S9)=C8)=C7OCC(CC)CCCC,-5.33,-3.49,19.83,1.04,0.66,13.5,23.86,1.08,0.68,17.4,10.1016/j.nanoen.2016.10.041
CCCCN(CCCC)C(C=C1)=CC=C1/C=C/C2=CC=C(N(C3=CC=C(/C=C/C4=CC=C(N(CCCC)CCCC)C=C4)C=C3)C5=CC=C(/C=C/C6=CC=C(N(CCCC)CCCC)C=C6)C=C5)C=C2,-5.24,-2.63,21.07,1.06,0.66,15.4,21.43,1.04,0.65,14.9,10.1039/C6TA05254A
CC(C)(C)C1=CC2=C(C=C1)C3=CC=C(C(C)(C)C)C=C3C24C5=C(C6=C4C=C(N(C7=CC=C(OC)C=C7)C8=CC=C(OC)C=C8)C=C6)C=CC(N(C9=CC=C(OC)C=C9)C%10=CC=C(OC)C=C%10)=C5,-5.16,-2.17,22.7,1.07,0.7,16.6,21.47,1.06,0.71,16.12,10.1039/C6RA21448G
COC1=CC=C(N(C2=CC=C(OC)C=C2)C3=CC=C(C4=C5C=C(N(C6=CC=C(OC)C=C6)C7=CC=C(OC)C=C7)C=C4)C(C(C8=CC(N(C9=CC=C(OC)C=C9)C%10=CC=C(OC)C=C%10)=CC=C8O%11)5C%12=C%11C=CC(N(C%13=CC=C(OC)C=C%13)C%14=CC=C(OC)C=C%14)=C%12)=C3)C=C1,-5.16,-2.2,21.3,0.98,0.59,12.04,23.16,0.92,0.61,13,10.1039/C6TA00110F
COC1=CC=C(N(C2=CC=C(C3=CC=C(N(C4=CC=C(C5=CC=C(N(C6=CC=C(OC)C=C6)C7=CC=C(OC)C=C7)C=C5)C=C4)C8=CC=C(OC)C=C8)C=C3)C=C2)C9=CC=C(OC)C=C9)C=C1,-5.04,-,21,1.12,0.64,15.45,-,-,-,-,10.1002/aenm.201502536
COC1=CC=C(N(C2=CC3=C(C4=CC=C(N(C5=CC=C(C6=C7C=C(N(C8=CC=C(OC)C=C8)C9=CC=C(OC)C=C9)C=C6)C(C7(CCCC)CCCC)=C5)C%10=CC=C(OC)C=C%10)C=C4C3(CCCC)CCCC)C=C2)C%11=CC=C(OC)C=C%11)C=C1,-4.9,-,21.84,1.08,0.72,17.33,-,-,-,-,10.1002/aenm.201502536
COC1=CC=C(N(C2=CC3=C(C4=CC=C(N(C5=CC=C(C6=C7C=C(N(C8=CC=C(OC)C=C8)C9=CC=C(OC)C=C9)C=C6)C(C7(CCCCCC)CCCCCC)=C5)C%10=CC=C(OC)C=C%10)C=C4C3(CCCCCC)CCCCCC)C=C2)C%11=CC=C(OC)C=C%11)C=C1,-4.9,-,20.98,1.04,0.66,14.6,-,-,-,-,10.1002/aenm.201502536
COC1=CC=C(N(C2=CC=C(C3=CC=C(N(C4=CC=C(C5=CC=C(N(C6=CC=C(OCCCCCC)C=C6)C7=CC=C(OC)C=C7)C=C5)C=C4)C8=CC=C(OCCCCCC)C=C8)C=C3)C=C2)C9=CC=C(OCCCCCC)C=C9)C=C1,-4.99,-,17.85,1.08,0.64,12.31,-,-,-,-,10.1002/aenm.201502536
COC1=CC=C(N(C2=CC(C(C=C(N(C3=CC=C(OC)C=C3)C4=CC=C(OC)C=C4)C=C5)=C5N6C7=CC=C(OC)C(C8=C(OC)C=CC(N9C%10=C(C=C(N(C%11=CC=C(OC)C=C%11)C%12=CC=C(OC)C=C%12)C=C%10)C%13=C9C=CC(N(C%14=CC=C(OC)C=C%14)C%15=CC=C(OC)C=C%15)=C%13)=C8)=C7)=C6C=C2)C%16=CC=C(OC)C=C%16)C=C1,-5.26,-2.33,8.47,1.03,0.52,4.53,20.81,1.02,0.77,16.78,10.1016/j.electacta.2016.05.203
COC1=CC=C(N(C2=CC(C3=CC(N(C4=CC=C(OC)C=C4)C5=CC=C(OC)C=C5)=CC=C3OC)=C(OC)C=C2)C6=CC=C(OC)C=C6)C=C1,-5.42,-2.13,0.8,0.6,0.4,0.19,20.81,1.02,0.77,16.78,10.1016/j.electacta.2016.05.203
COC1=CC=C(N(C2=C(C)C(C3=C(C)C(N(C4=CC=C(OC)C=C4)C5=CC=C(OC)C=C5)=C(C)C(N(C6=CC=C(OC)C=C6)C7=CC=C(OC)C=C7)=C3C)=C(C)C(N(C8=CC=C(OC)C=C8)C9=CC=C(OC)C=C9)=C2C)C%10=CC=C(OC)C=C%10)C=C1,-5.24,-1.77,18.89,1.01,0.64,12.11,20.73,0.92,0.66,12.69,10.1002/cssc.201501392
CC(C(C1=CC=C(N(C2=CC=C(OC)C=C2)C3=CC=C(OC)C=C3)C=C1)=C(C)C(C4=C(C)C(C5=CC=C(N(C6=CC=C(OC)C=C6)C7=CC=C(OC)C=C7)C=C5)=C(C)C(C8=CC=C(N(C9=CC=C(OC)C=C9)C%10=CC=C(OC)C=C%10)C=C8)=C4C)=C%11C)=C%11C%12=CC=C(N(C%13=CC=C(OC)C=C%13)C%14=CC=C(OC)C=C%14)C=C%12,-5.17,-1.8,17.31,0.98,0.57,9.7,20.73,0.92,0.66,12.69,10.1002/cssc.201501392
CC(C(C1=CC=C(C2=CC=C(N(C3=CC=C(OC)C=C3)C4=CC=C(OC)C=C4)C=C2)S1)=C(C)C(C5=C(C)C(C6=CC=C(C7=CC=C(N(C8=CC=C(OC)C=C8)C9=CC=C(OC)C=C9)C=C7)S6)=C(C)C(C%10=CC=C(C%11=CC=C(N(C%12=CC=C(OC)C=C%12)C%13=CC=C(OC)C=C%13)C=C%11)S%10)=C5C)=C%14C)=C%14C%15=CC=C(C%16=CC=C(N(C%17=CC=C(OC)C=C%17)C%18=CC=C(OC)C=C%18)C=C%16)S%15,-5.13,-2.11,7.64,0.89,0.34,2.3,20.73,0.92,0.66,12.69,10.1002/cssc.201501392
COC1=CC=C(N(C2=CC=C(OC)C=C2)C3=CC=C(C(S4)=C5C(OCCO5)=C4C6=CC=C(N(C7=CC=C(C8=C(OCCO9)C9=C(C%10=CC=C(N(C%11=CC=C(OC)C=C%11)C%12=CC=C(OC)C=C%12)C=C%10)S8)C=C7)C%13=CC=C(C%14=C(OCCO%15)C%15=C(C%16=CC=C(N(C%17=CC=C(OC)C=C%17)C%18=CC=C(OC)C=C%18)C=C%16)S%14)C=C%13)C=C6)C=C3)C=C1,-5.24,-2.42,21.01,0.92,0.67,12.92,20.91,0.97,0.69,13.84,10.1016/j.dyepig.2015.11.025
COC1=CC=C(N(C2=CC=C(OC)C=C2)C3=CC=C(C(C4=NSN=C45)=CC=C5C6=CC=C(N(C7=CC=C(C8=CC=C(C9=NSN=C98)C%10=CC=C(N(C%11=CC=C(OC)C=C%11)C%12=CC=C(OC)C=C%12)C=C%10)C=C7)C%13=CC=C(C%14=CC=C(C%15=NSN=C%15%14)C%16=CC=C(N(C%17=CC=C(OC)C=C%17)C%18=CC=C(OC)C=C%18)C=C%16)C=C%13)C=C6)C=C3)C=C1,-5.34,-3.16,20.6,0.88,0.59,10.33,20.91,0.97,0.69,13.84,10.1016/j.dyepig.2015.11.025
CCCCN(CCCC)C1=CC=C(/C=C\C2=CC=C(N(C3=CC=C(C=CC4=CC=C(N(CCCCC)CCCCC)C=C4)C=C3)C5=CC=C(/C=C/C6=CC=C(N(C7=CC=CC=C7)C8=CC=C(/C=C/C9=CC=C(N(C%10=CC=C(/C=C\C%11=CC=C(N(CCCC)CCCC)C=C%11)C=C%10)C%12=CC=C(/C=C/C%13=CC=C(N(CCCCC)CCCCC)C=C%13)C=C%12)C=C9)C=C8)C=C6)C=C5)C=C2)C=C1,-5.21,-2.39,20.52,1.1,0.7,16.3,20.9,1.05,0.68,15.1,10.1002/aenm.201600401
CN(C)C1=CC=C(N(C2=CC=C(/C(C3=CC=C(N(C4=CC=C(N(C)C)C=C4)C5=CC=C(N(C)C)C=C5)C=C3)=C(C6=CC=C(N(C7=CC=C(N(C)C)C=C7)C8=CC=C(N(C)C)C=C8)C=C6)/C9=CC=C(N(C%10=CC=C(N(C)C)C=C%10)C%11=CC=C(N(C)C)C=C%11)C=C9)C=C2)C%12=CC=C(N(C)C)C=C%12)C=C1,-5.03,-2.33,21.69,0.87,0.73,13.78,20.58,1.03,0.71,15.01,10.1016/j.orgel.2016.10.022
COC1=CC=C(N(C2=CC=C(/C(C3=CC=C(N(C4=CC=C(OC)C=C4)C5=CC=C(OC)C=C5)C=C3)=C(C6=CC=C(N(C7=CC=C(OC)C=C7)C8=CC=C(OC)C=C8)C=C6)/C9=CC=C(N(C%10=CC=C(OC)C=C%10)C%11=CC=C(OC)C=C%11)C=C9)C=C2)C%12=CC=C(OC)C=C%12)C=C1,-5.17,-2.48,19.63,1.02,0.65,13.04,20.58,1.03,0.71,15.01,10.1016/j.orgel.2016.10.022
COC1=CC=C(N(C2=CC=C(/C(C3=CC=C(N(C4=CC=C(OC)C=C4)C5=CC=C(OC)C=C5)C=C3)=C\C(C#N)=C(C#N)/C#N)C=C2)C6=CC=C(OC)C=C6)C=C1,-5.35,-3.73,21.06,1.06,0.79,17.68,12.28,1.05,0.39,4.96,10.1021/jacs.6b06291
CCC(CCCCCC)[Si](C1=C2SC(/C=C3C(N(CC)C(S/3)=S)=O)=C1)(C(CC)CCCCCC)C4=C2SC(C5=CC6=C(C7=CC=C(C(CC)CCCCCC)S7)C8=C(C=C(C9=CC([Si](C(CC)CCCCCC)(C(CC)CCCCCC)C%10=C%11SC(/C=C%12C(N(CC)C(S/%12)=S)=O)=C%10)=C%11S9)S8)C(C%13=CC=C(C(CC)CCCCCC)S%13)=C6S5)=C4,-5.09,-2.92,21.2,1.05,0.73,16.2,18.1,0.94,0.32,5.4,10.1002/adma.201504293
CCC(CCCCCC)[Si](C1=C2SC(/C=C3C(N(CCCCCCCC)C(S/3)=S)=O)=C1)(C(CC)CCCCCC)C4=C2SC(C5=C(F)C(F)=C(C6=CC([Si](C(CC)CCCCCC)(C(CC)CCCCCC)C7=C8SC(/C=C9C(N(CCCCCCCC)C(S/9)=S)=O)=C7)=C8S6)C%10=NSN=C5%10)=C4,-5.15,-3.22,17.1,0.98,0.37,6.2,18.1,0.94,0.32,5.4,10.1002/adma.201504293
CCC(CCCCCC)C1=CC=C(C2=CC=C(C3=C(C4=C(C5=CC=C(C6=CC=C(C(CCCCCC)CC)S6)S5)SC(C7=CC=C(C8=CC=C(C(CCCCCC)CC)S8)S7)=C4)C=C(C9=CC=C(C%10=CC=C(C(CC)CCCCCC)S%10)S9)S3)S2)S1,-5.16,-2.42,15.7,0.85,0.65,8.69,12.93,0.84,0.5,5.38,10.1039/c6ta00032k
CCCCCCCC1=CC=C(C2=CC=C(C3=C(C4=C(C5=CC=C(C6=CC=C(CCCCCCC)S6)S5)SC(C7=CC=C(C8=CC=C(CCCCCCC)S8)S7)=C4)C=C(C9=CC=C(C%10=CC=C(CCCCCCC)S%10)S9)S3)S2)S1,-5.15,-2.38,15.6,0.85,0.63,8.35,12.93,0.84,0.5,5.38,10.1039/c6ta00032k
CCOCCOCC1=CC=C(C2=CC=C(C3=CC(C4=C(C5=CC=C(C6=CC=C(COCCOCC)S6)S5)SC(C7=CC=C(C8=CC=C(COCCOCC)S8)S7)=C4)=C(C9=CC=C(C%10=CC=C(COCCCOCC)S%10)S9)S3)S2)S1,-5.14,-2.43,16.51,0.85,0.69,9.73,12.93,0.84,0.5,5.38,10.1039/c6ta00032k
CCCCCCC(S1)=CC=C1C2=CC=C(N(C3=CC=C(C4=CC=C(CCCCCC)S4)C=C3)C5=CC=C(C6=CC=C(CCCCCC)S6)C=C5)C=C2,-4.94,-2.77,8.8,0.97,0.41,3.5,17.8,1.06,0.71,13.4,10.1139/cjc-2015-0427
O=C1N(CCCCCC)C(C2=CC=C(C3=COC(C4=CC=C(N(C5=CC=C(C6=CC=C(C7=CC=C8C(C(N(CCCCCC)C8=O)=O)=C7)O6)C=C5)C9=CC=C(C%10=CC(C%11=CC=C(C(N(CCCCCC)C%12=O)=O)C%12=C%11)=CO%10)C=C9)C=C4)=C3)C=C21)=O,-5.08,-2.9,4.2,0.92,0.52,2,17.8,1.06,0.71,13.4,10.1139/cjc-2015-0427
O=C1N(C(C)C)C(C2=CC=C(C3=COC(C4=C5C(C(N4C(CC)CCCC)=O)=C(C6=CC=C(N(C7=CC=C(C8=C9C(C(N8C(CC)CCCC)=O)=C(C%10=CC=C(C%11=CC=C%12C(C(N(C(CC)CC)C%12=O)=O)=C%11)O%10)N(C(CC)CCCC)C9=O)C=C7)C%13=CC=C(C%14=C%15C(C(N%14C(CC)CCCC)=O)=C(C%16=CC(C%17=CC=C(C(N(C(CC)CC)C%18=O)=O)C%18=C%17)=CO%16)N(C(CC)CCCC)C%15=O)C=C%13)C=C6)N(C(CC)CCCC)C5=O)=C3)C=C21)=O,-5.04,-3.36,3.4,0.85,0.31,0.9,17.8,1.06,0.71,13.4,10.1139/cjc-2015-0427
CCCCCCC1=CC=C(C2=CC=C(C3=CC(F)=C(C4=CC5=C(C(C=C(C6=C(F)C=C(C7=CC=C(C8=CC=C(CCCCCC)S8)S7)C9=NSN=C69)S%10)=C%10[Si]5(C(CC)CCCC)C(CC)CCCC)S4)C%11=NSN=C3%11)S2)S1,-5.03,-3.37,10,0.89,0.31,2.8,17.8,1.06,0.71,13.4,10.1139/cjc-2015-0427
CCCCCCC1=CC=C(C2=CC=C(C3=CC=C(C4=C(CCCCCC)C=C(C5=CC(C(OCC(CCCC)CC)=C(SC(C(S6)=CC(CCCCCC)=C6C7=CC=C(C8=CC=C(C9=CC=C(CCCCCC)S9)S8)C%10=NSN=C7%10)=C%11)C%11=C%12OCC(CCCCC)CC)=C%12S5)S4)C%13=NSN=C3%13)S2)S1,-5.26,-3.57,18.4,1,0.76,13.9,19.6,0.98,0.71,13.8,10.1016/j.nanoen.2016.03.007
COC1=CC=C(N(C2=CC=C(N(C3=CC=C4C(C(C=C(N(C5=CC=C(N(C6=CC=C(OC)C=C6)C7=CC=C(OC)C=C7)C=C5)C8=CC=C(N(C9=CC=C(OC)C=C9)C%10=CC=C(OC)C=C%10)C=C8)C=C%11)=C%11O4)=C3)C%12=CC=C(N(C%13=CC=C(OC)C=C%13)C%14=CC=C(OC)C=C%14)C=C%12)C=C2)C%15=CC=C(OC)C=C%15)C=C1,-5.01,-,23.22,0.99,0.66,15.04,21.56,1.01,0.65,14.2,10.1039/c6ta00976j
COC1=CC=C(N(C2=CC(C3=C(N4C5=CC=C6C(C(C=C(N(C7=CC=C(N(C8=CC=C(OC)C=C8)C9=CC=C(OC)C=C9)C=C7%10)C%11=C%10C=C(N(C%12=CC=C(OC)C=C%12)C%13=CC=C(OC)C=C%13)C=C%11)C=C%14)=C%14O6)=C5)C=CC(N(C%15=CC=C(OC)C=C%15)C%16=CC=C(OC)C=C%16)=C3)=C4C=C2)C%17=CC=C(OC)C=C%17)C=C1,-5.14,-,21.22,1.03,0.64,14.07,21.56,1.01,0.65,14.2,10.1039/c6ta00976j
COC1=CC=C(N(C2=CC=C(C3=NN=C(C4=CC=C(N(C5=CC=C(OC)C=C5)C6=CC=C(OC)C=C6)C=C4)O3)C=C2)C7=CC=C(OC)C=C7)C=C1,-5.46,-2.62,5.8,1.49,0.7,6.12,5.5,1.41,0.73,5.8,10.1002/cssc.201501665
-,-5.09,-3.44,21.75,0.97,0.7,14.74,21.11,1,0.72,15.33,10.1039/c5nr05697g
-,-5.08,-3.42,21.11,0.96,0.72,14.73,21.11,1,0.72,15.33,10.1039/c5nr05697g
COC1=CC=C(N(C2=CC=C(C(C=CC(N(C3=CC=C(OC)C=C3)C4=CC=C(OC)C=C4)=C5)=C5N6CCCCCC)C6=C2)C7=CC=C(OC)C=C7)C=C1,-4.85,-,19.9,0.99,0.55,10.9,17.5,0.99,0.55,13.3,10.1021/acsami.5b10093
COC1=CC=C(N(C2=CC=C(C(C=CC(N(C3=CC=C(OC)C=C3)C4=CC=C(OC)C=C4)=C5)=C5N6CC(CC)CCCC)C6=C2)C7=CC=C(OC)C=C7)C=C1,-,-,18.6,0.94,0.6,13.2,17.5,0.99,0.55,13.3,10.1021/acsami.5b10093
CCCCCCOC(C=C1OCCCCCC)=CC=C1C2=CC=C(N(C3=CC=C(C4=CC(N(CCCCCC)C5=C6SC7=C5N(CCCCCC)C8=C7SC(/C=C(C#N)/C#N)=C8)=C6S4)C=C3)C9=CC=C(C%10=C(OCCCCCC)C=C(OCCCCCC)C=C%10)C=C9)C=C2,-5.16,-3.56,16.1,1.02,0.44,7.3,21.5,1.02,0.49,10.7,10.1002/cssc.201501510
COC1=CC=C(N(C2=CC=C(C3=NN=C(C4=CC=C(N(C5=CC=C(OC)C=C5)C6=CC=C(OC)C=C6)C=C4)N3C7=CC=CC=C7)C=C2)C8=CC=C(OC)C=C8)C=C1,-5.17,-2.06,20.3,0.97,0.55,10.9,21.6,1,0.68,14.7,10.1002/asia.201501178
COC1=CC=C(N(C2=CC=C(C(S3)=CC=C3C4=NN=C(C5=CC=C(C6=CC=C(N(C7=CC=C(OC)C=C7)C8=CC=C(OC)C=C8)C=C6)S5)N4C9=CC=CC=C9)C=C2)C%10=CC=C(OC)C=C%10)C=C1,-5.08,-2.43,21.8,1,0.66,14.4,21.6,1,0.68,14.7,10.1002/asia.201501178
N(C1=CC=CC=C1)(C2=CC=C(N3C(C=C(C=CC=C4)C4=C5)=C5N(C6=CC=C(N(C7=CC=CC=C7)C8=CC=CC=C8)C=C6)C9=C3C=CC=C9)C=C2)C%10=CC=CC=C%10,-5.34,-2.57,15.29,0.9,0.62,8.52,13.27,0.89,0.29,3.55,10.1016/j.jechem.2016.03.021
COC1=CC=C(N(C2=CC=C(N3C(C=C(C=CC=C4)C4=C5)=C5N(C6=CC=C(N(C7=CC=C(OC)C=C7)C8=CC=C(OC)C=C8)C=C6)C9=C3C=CC=C9)C=C2)C%10=CC=C(OC)C=C%10)C=C1,-5.29,-2.52,16.89,0.92,0.67,10.36,13.27,0.89,0.29,3.55,10.1016/j.jechem.2016.03.021
N(C1=CC=CC=C1)(C2=CC=C(C3=C(OC(C=CC=C4)=C4O5)C5=C(S3)C6=CC=C(N(C7=CC=CC=C7)C8=CC=CC=C8)C=C6)C=C2)C9=CC=CC=C9,-5.45,-2.58,18.31,0.91,0.64,10.64,-,-,-,-,10.1002/asia.201501423
COC1=CC=C(N(C2=CC=C(C3=C(OC(C=CC=C4)=C4O5)C5=C(S3)C6=CC=C(N(C7=CC=C(OC)C=C7)C8=CC=C(OC)C=C8)C=C6)C=C2)C9=CC=C(OC)C=C9)C=C1,-5.32,-2.53,16.58,0.78,0.52,6.69,-,-,-,-,10.1002/asia.201501423
COC1=CC=C(N(C2=CC=C(C(S3)=CC(CCCCCC)=C3C(S4)=C5C(OCCO5)=C4C6=C(CCCCCC)C=C(C7=CC=C(N(C8=CC=C(OC)C=C8)C9=CC=C(OC)C=C9)C=C7)S6)C=C2)C%10=CC=C(OC)C=C%10)C=C1,-5.21,-2.64,21.44,1.01,0.65,13.91,18.9,0.99,0.69,12.95,10.1016/j.electacta.2016.05.122
COC1=CC=C(N(C2=CC=C(C3=CC4=C(C5=CC=C(CC(CCCCC)CC)S5)C6=C(C=C(C7=CC=C(N(C8=CC=C(OC)C=C8)C9=CC=C(OC)C=C9)C=C7)S6)C(C%10=CC=C(CC(CCCC)CC)S%10)=C4S3)C=C2)C%11=CC=C(OC)C=C%11)C=C1,-5.12,-2.51,17.47,0.91,0.41,6.45,18.9,0.99,0.69,12.95,10.1016/j.electacta.2016.05.122
COC1=CC=C(N(C2=C(F)C(N(C3=CC=C(OC)C=C3)C4=CC=C(OC)C=C4)=C(N(C5=CC=C(OC)C=C5)C6=CC=C(OC)C=C6)C(F)=C2N(C7=CC=C(OC)C=C7)C8=CC=C(OC)C=C8)C9=CC=C(OC)C=C9)C=C1,-5.2,-,15.7,0.84,0.55,7.2,-,-,-,-,10.1021/acs.chemmater.6b00858
COC(C=C1)=CC=C1N(C2=CC=C(/C(C3=CC=C(N(C4=CC=C(OC)C=C4)C5=CC=CC=C5OC)C=C3)=C(C6=CC=C(N(C7=CC=C(OC)C=C7)C8=CC=CC=C8OC)C=C6)/C(C=C9)=CC=C9N(C%10=CC=C(OC)C=C%10)C%11=C(OC)C=CC=C%11)C=C2)C%12=C(OC)C=CC=C%12,-5.17,-2.48,20.5,0.98,0.45,9.12,20.04,0.97,0.39,7.66,10.1039/C6RA07603C
N(C1=CC=CC=C1)(C2=CC=CC=C2)C3=CC(C4=CC=C(C5=CC=C(C6=CC=C(N(C7=CC=CC=C7)C8=CC=CC=C8)C=C6)S5)S4)=CC=C3,-5.21,-2.61,17.88,1.01,0.67,12.08,20.9,1.07,0.77,17.04,10.1039/C6SC01478J
N(C1=CC=CC=C1)(C2=CC=CC=C2)C3=CC(C4=CC5=C(S4)C=C(C6=CC=C(N(C7=CC=CC=C7)C8=CC=CC=C8)C=C6)S5)=CC=C3,-5.2,-2.49,18.15,0.92,0.64,11.11,20.9,1.07,0.77,17.04,10.1039/C6SC01478J
N(C1=CC=C(C2=CC(SC(/C=C/C3=CC4=C(S3)C=C(C5=CC=C(N(C6=CC=CC=C6)C7=CC=CC=C7)C=C5)S4)=C8)=C8S2)C=C1)(C9=CC=CC=C9)C%10=CC=CC=C%10,-5.27,-2.85,20.44,1.06,0.76,16.6,20.9,1.07,0.77,17.04,10.1039/C6SC01478J
CCN1C2=C(C=C(N(CC)C3=C4C=C(/C=C(C5=CC=C(OC)C=C5)/C6=CC=C(OC)C=C6)C=C3)C4=C2)C7=C1C=C(/C=C(C8=CC=C(OC)C=C8)/C9=CC=C(OC)C=C9)C=C7,-,-,20.53,1.08,0.75,17.03,20.81,1.08,0.75,17.03,10.1039/C6NR01275B
COC(C=C1)=CC=C1/C(C2=CC=C(OC)C=C2)=C/C3=CC4=C(C5=C6C(C7=CC(/C=C(C8=CC=C(OC)C=C8)/C9=CC=C(OC)C=C9)=CC=C7N6CC)=C(N%10CC)C(C%11=C%10C(/C=C(C%12=CC=C(OC)C=C%12)/C%13=CC=C(OC)C=C%13)=CC=C%11)=C5N4CC)C=C3,-,-,19.09,1.01,0.7,15.24,20.81,1.08,0.75,17.03,10.1039/C6NR01275B
COC1=CC=C(N(C2=CC=C(OC)C=C2)C3=CC=C(C4=CC=C(C5=CC=C(N(C6=CC=C(OC)C=C6)C7=CC=C(OC)C=C7)C=C5)C=C4)C=C3)C=C1,-5.28,-2.3,20.4,1.03,0.73,15.5,20.7,1.03,0.75,15.9,10.1039/C6SC00876C
COC1=CC=C(N(C2=CC=C(OC)C=C2)C3=CC=C(C4=C5C=C(C6=CC=C(N(C7=CC=C(OC)C=C7)C8=CC=C(OC)C=C8)C=C6)C(CCC(C=CC(CC5)=C9)=C9C%10=CC=C(N(C%11=CC=C(OC)C=C%11)C%12=CC=C(OC)C=C%12)C=C%10)=C4)C=C3)C=C1,-5.29,-2.34,20.5,1.03,0.74,16.4,20.7,1.03,0.75,15.9,10.1039/C6SC00876C
COC1=CC=C(N(C2=CC=C(OC)C=C2)C3=CC=C(C4=C(C=C(C5=CC=C(N(C6=CC=C(OC)C=C6)C7=CC=C(OC)C=C7)C=C5)C8=C4)CCC9=CC(C%10=CC=C(N(C%11=CC=C(OC)C=C%11)C%12=CC=C(OC)C=C%12)C=C%10)=C(CC8)C=C9C%13=CC=C(N(C%14=CC=C(OC)C=C%14)C%15=CC=C(OC)C=C%15)C=C%13)C=C3)C=C1,-5.28,-2.32,22,1.05,0.78,18,20.7,1.03,0.75,15.9,10.1039/C6SC00876C
COC1=CC=C(N(C2=CC=C(OC)C=C2)C3=CC=C(C4=CC=C(C5=CC=C(N(C6=CC=C(C(S7)=CC=C7C8=CC=C(N(C9=CC=C(OC)C=C9)C%10=CC=C(OC)C=C%10)C=C8)C=C6)C%11=CC=CC(C(S%12)=CC=C%12C%13=CC=C(N(C%14=CC=C(OC)C=C%14)C%15=CC=C(OC)C=C%15)C=C%13)=C%11)C=C5)S4)C=C3)C=C1,-4.96,-2.31,19.6,1.1,0.89,6.28,17.64,1.04,0.49,9,10.1039/C6RA12574C
COC1=CC=C(N(C(C=C2)=CC3=C2C4=C(C3(CCC)CCC)C5=C(C(CCC)(CCC)C6=C5C=CC(N(C7=CC=C(OC)C=C7)C8=CC=C(OC)C=C8)=C6)C9=C4C(CCC)(CCC)C%10=C9C=CC(N(C%11=CC=C(OC)C=C%11)C%12=CC=C(OC)C=C%12)=C%10)C%13=CC=C(OC)C=C%13)C=C1,-5.15,-1.99,8.03,0.88,0.45,3.18,16.56,0.87,0.48,6.4,10.1016/j.dyepig.2015.11.004
COC1=CC=C(N(C2=CC=C(/C=C/C3=CC=C(N(C4=CC=C(C5=CC=C(N(C6=CC=C(/C=C/C7=CC=C(N(C8=CC=C(OC)C=C8)C9=CC=C(OC)C=C9)C=C7)C=C6)C%10=CC=C(/C=C/C%11=CC=C(N(C%12=CC=C(OC)C=C%12)C%13=CC=C(OC)C=C%13)C=C%11)C=C%10)C=C5)C=C4)C%14=CC=C(/C=C/C%15=CC=C(N(C%16=CC=C(OC)C=C%16)C%17=CC=C(OC)C=C%17)C=C%15)C=C%14)C=C3)C=C2)C%18=CC=C(OC)C=C%18)C=C1,-5.28,-2.51,17.37,0.93,0.69,11.06,15.41,0.9,0.7,9.61,10.1002/ente.201600303
COC1=CC=C(N(C2=CC=C(/C=C/C3=CC=C(N(C4=CC=C(C5=CC=C(N(C6=CC=C(/C=C/C7=CC=C(N(C8=CC=C(OC)C=C8)C9=CC=C(OC)C=C9)C=C7)C=C6)C%10=CC=C(C)C=C%10)C=C5)C=C4)C%11=CC=C(C)C=C%11)C=C3)C=C2)C%12=CC=C(OC)C=C%12)C=C1,-5.25,-2.54,15.49,0.9,0.73,10.1,15.41,0.9,0.7,9.61,10.1002/ente.201600303
COC(C=C1)=CC=C1N(C2=CC=C(OC)C=C2)C3=CC=C(C(C=CC(N(C4=CC=C(OC)C=C4)C5=CC=C(OC)C=C5)=C6)=C6N7C(C=C8)=CC=C8/C(C9=CC=C(N%10C%11=C(C=CC(N(C%12=CC=C(OC)C=C%12)C%13=CC=C(OC)C=C%13)=C%11)C%14=CC=C(N(C%15=CC=C(OC)C=C%15)C%16=CC=C(OC)C=C%16)C=C%14%10)C=C9)=C(C%17=CC=CC=C%17)\C%18=CC=CC=C%18)C7=C3,-5.19,-2.22,21.55,1.01,0.69,14.92,20.58,1.03,0.71,15.01,10.1002/chem.201605187
COC(C=C1)=CC=C1N(C2=CC=C(C(C=CC(N(C3=CC=C(OC)C=C3)C4=CC=C(OC)C=C4)=C5)=C5N6C(C=C7)=CC=C7/C(C8=CC=C(N9C%10=C(C=CC(N(C%11=CC=C(OC)C=C%11)C%12=CC=C(OC)C=C%12)=C%10)C%13=CC=C(N(C%14=CC=C(OC)C=C%14)C%15=CC=C(OC)C=C%15)C=C%139)C=C8)=C(C%16=CC=C(N%17C%18=C(C=CC(C%19=CC(OC)=CC=C%19CC%20=CC=C(OC)C=C%20)=C%18)C%21=CC=C(N(C%22=CC=C(OC)C=C%22)C%23=CC=C(OC)C=C%23)C=C%21%17)C=C%16)\C%24=CC=C(N%25C%26=C(C=CC(N(C%27=CC=C(OC)C=C%27)C%28=CC=C(OC)C=C%28)=C%26)C%29=CC=C(N(C%30=CC=C(OC)C=C%30)C%31=CC=C(OC)C=C%31)C=C%29%25)C=C%24)C6=C2)C%32=CC=C(OC)C=C%32,-5.2,-2.25,22.23,1.02,0.74,16.74,20.58,1.03,0.71,15.01,10.1002/chem.201605188
COC(C=C1)=CC=C1N(C2=CC=C3C(C(C=C(N(C4=CC=C(OC)C=C4)C5=CC=C(OC)C=C5)C=C6)=C6N3C(C=C7)=CC=C7/C(C8=CC=C(N9C%10=C(C=C(N(C%11=CC=C(OC)C=C%11)C%12=CC=C(OC)C=C%12)C=C%10)C%13=CC(N(C%14=CC=C(OC)C=C%14)C%15=CC=C(OC)C=C%15)=CC=C%139)C=C8)=C(C%16=CC=C(N%17C%18=C(C=C(N(C%19=CC=C(OC)C=C%19)C%20=CC=C(OC)C=C%20)C=C%18)C%21=CC(N(C%22=CC=C(OC)C=C%22)C%23=CC=C(OC)C=C%23)=CC=C%21%17)C=C%16)\C%24=CC=C(N%25C%26=C(C=C(N(C%27=CC=C(OC)C=C%27)C%28=CC=C(OC)C=C%28)C=C%26)C%29=CC(N(C%30=CC=C(OC)C=C%30)C%31=CC=C(OC)C=C%31)=CC=C%29%25)C=C%24)=C2)C%32=CC=C(OC)C=C%32,-5.21,-2.41,19.76,0.98,0.69,13.3,20.58,1.03,0.71,15.01,10.1002/chem.201605189
COC(C=C1)=CC=C1N(C2=CC=C(C(C=CC(N(C3=CC=C(OC)C=C3)C4=CC=C(OC)C=C4)=C5)=C5/C6=C7C8=C(C=CC(N(C9=CC=C(OC)C=C9)C%10=CC=C(OC)C=C%10)=C8)C%11=CC=C(N(C%12=CC=C(OC)C=C%12)C%13=CC=C(OC)C=C%13)C=C%11/7)C6=C2)C%14=CC=C(OC)C=C%14,-5.2,-,19.68,1.1,0.68,14.75,16.68,1.06,0.66,11.7,10.1016/j.nanoen.2016.11.022
COC(C=C1)=CC=C1N(C2=CC(N(C3=CC=C(OC)C=C3)C4=CC=C(OC)C=C4)=CC(C5=CC(N(C6=CC=C(OC)C=C6)C7=CC=C(OC)C=C7)=CC(N(C8=CC=C(OC)C=C8)C9=CC=C(OC)C=C9)=C5)=C2)C%10=CC=C(OC)C=C%10,-5.37,-2.27,19.5,1.01,0.69,13.6,21.4,1.08,0.77,17.8,10.1039/C6RA20614J
COC(C=C1)=CC=C1N(C2=CC(N(C3=CC=C(OC)C=C3)C4=CC=C(OC)C=C4)=CC5=C2N(CCCC)C6=C(N(C7=CC=C(OC)C=C7)C8=CC=C(OC)C=C8)C=C(N(C9=CC=C(OC)C=C9)C%10=CC=C(OC)C=C%10)C=C65)C%11=CC=C(OC)C=C%11,-5.15,-2.28,16,0.97,0.74,11.5,21.4,1.08,0.77,17.8,10.1039/C6RA20614J
COC1=CC=C(C2=CC=C(C(C3=CC=C(C4=CC=C(OC)C=C4)C=C3)(C5=CC=C(C6=CC=C(OC)C=C6)C=C5)C7=CC=C(C8=CC=C(OC)C=C8)C=C7)C=C2)C=C1,-5.36,-1.33,12.82,0.87,0.42,4.62,21.43,1.07,0.76,17.42,10.1002/cssc.201601683
COC1=CC=C(N(C2=CC=C(C(C3=CC=C(N(C4=CC=C(OC)C=C4)C5=CC=C(OC)C=C5)C=C3)(C6=CC=C(N(C7=CC=C(OC)C=C7)C8=CC=C(OC)C=C8)C=C6)C9=CC=C(N(C%10=CC=C(OC)C=C%10)C%11=CC=C(OC)C=C%11)C=C9)C=C2)C%12=CC=C(OC)C=C%12)C=C1,-5.32,-1.96,15.81,0.92,0.64,9.33,21.43,1.07,0.76,17.42,10.1002/cssc.201601683
COC1=CC=C(N(C2=CC=C(C3=CC=C(C(C4=CC=C(C5=CC=C(N(C6=CC=C(OC)C=C6)C7=CC=C(OC)C=C7)C=C5)C=C4)(C8=CC=C(C9=CC=C(N(C%10=CC=C(OC)C=C%10)C%11=CC=C(OC)C=C%11)C=C9)C=C8)C%12=CC=C(C%13=CC=C(N(C%14=CC=C(OC)C=C%14)C%15=CC=C(OC)C=C%15)C=C%13)C=C%12)C=C3)C=C2)C%16=CC=C(OC)C=C%16)C=C1,-5.29,-2.16,20.97,1.06,0.75,16.76,21.43,1.07,0.76,17.42,10.1002/cssc.201601683
COC1=CC=C(N(C2=CC=C(C3=CC4=C(S3)C5=C(C=C(C(SC(C6=CC=C(N(C7=CC=C(OC)C=C7)C8=CC=C(OC)C=C8)C=C6)=C9)=C9C%10=C%11SC(C%12=CC=C(N(C%13=CC=C(OC)C=C%13)C%14=CC=C(OC)C=C%14)C=C%12)=C%10)C%11=C5)C%15=C4C=C(C%16=CC=C(N(C%17=CC=C(OC)C=C%17)C%18=CC=C(OC)C=C%18)C=C%16)S%15)C=C2)C%19=CC=C(OC)C=C%19)C=C1,-5.32,-2.82,21.75,1.07,0.78,18.13,21.33,1.12,0.74,17.8,10.1002/aenm.201601674
CCCCOC1=CC=C(N(C2=CC=C(C(S3)=CC4=C3C(C=C(C(SC(C5=CC=C(N(C6=CC=C(OCCCC)C=C6)C7=CC=C(OCCCC)C=C7)C=C5)=C8)=C8C9=C%10SC(C%11=CC=C(N(C%12=CC=C(OCCCC)C=C%12)C%13=CC=C(OCCCC)C=C%13)C=C%11)=C9)C%10=C%14)=C%14C%15=C4C=C(C%16=CC=C(N(C%17=CC=C(OCCCC)C=C%17)C%18=CC=C(OCCCC)C=C%18)C=C%16)S%15)C=C2)C%19=CC=C(OCCCC)C=C%19)C=C1,-5.32,-2.83,20.94,1.05,0.78,17.28,21.33,1.12,0.74,17.8,10.1002/aenm.201601674
CCCCCCOC1=CC=C(N(C2=CC=C(C3=CC4=C(S3)C5=C(C=C(C(SC(C6=CC=C(N(C7=CC=C(OCCCCCC)C=C7)C8=CC=C(OCCCCCC)C=C8)C=C6)=C9)=C9C%10=C%11SC(C%12=CC=C(N(C%13=CC=C(OCCCCCC)C=C%13)C%14=CC=C(OCCCCCC)C=C%14)C=C%12)=C%10)C%11=C5)C%15=C4C=C(C%16=CC=C(N(C%17=CC=C(OCCCCCC)C=C%17)C%18=CC=C(OCCCCCC)C=C%18)C=C%16)S%15)C=C2)C%19=CC=C(OCCCCCC)C=C%19)C=C1,-5.31,-2.82,19.6,1.03,0.78,15.66,21.33,1.12,0.74,17.8,10.1002/aenm.201601674
CCCCCCCCCCOC1=CC=C(N(C2=CC=C(C(S3)=CC4=C3C(C=C(C(SC(C5=CC=C(N(C6=CC=C(OCCCCCCCCCC)C=C6)C7=CC=C(OCCCCCCCCCC)C=C7)C=C5)=C8)=C8C9=C%10SC(C%11=CC=C(N(C%12=CC=C(OCCCCCCCCCC)C=C%12)C%13=CC=C(OCCCCCCCCCC)C=C%13)C=C%11)=C9)C%10=C%14)=C%14C%15=C4C=C(C%16=CC=C(N(C%17=CC=C(OCCCCCCCCCC)C=C%17)C%18=CC=C(OCCCCCCCCCC)C=C%18)C=C%16)S%15)C=C2)C%19=CC=C(OCCCCCCCCCC)C=C%19)C=C1,-5.32,-2.82,14.92,1.03,0.63,9.67,21.33,1.12,0.74,17.8,10.1002/aenm.201601674
CCCCCCN1C2=C(SC(C3=CC=C(N(C4=CC=C(OC)C=C4)C5=CC=C(OC)C=C5)C=C3)=C2)C(C1=C6)=CC=C6C7=CC=C(N(C8=CC=C(OC)C=C8)C9=CC=C(OC)C=C9)C=C7,-5.12,-2.33,22.55,1.07,0.7,15.32,23.15,1.09,0.73,18.42,10.1039/C8CC08283A
CCCCCCN1C2=C(SC(C3=CC=C(N(C4=CC=C(OC)C=C4)C5=CC=C(OC)C=C5)C=C3)=C2)C6=CC=C(N(C7=CC=C(OC)C=C7)C8=CC=C(OC)C=C8)C=C61,-5.14,-2.34,21.18,0.95,0.68,12.64,23.15,1.09,0.73,18.42,10.1039/C8CC08283A
COC1=CC=C(N(C2=CC=C(C3=CC=C(C(SC(C4=CC=C(N(C5=CC=C(OC)C=C5)C6=CC=C(OC)C=C6)C=C4)=C7)=C7N8C9=CC=C(OC)C=C9)C8=C3)C=C2)C%10=CC=C(OC)C=C%10)C=C1,-4.89,-2.14,22.71,1.11,0.72,16.27,23.15,1.09,0.73,18.42,10.1039/C8CC08283A
COC1=CC=C(N(C2=CC=C(C(SC(C3=CC=C(N(C4=CC=C(OC)C=C4)C5=CC=C(OC)C=C5)C=C3)=C6)=C6N7C8=CC=C(OC)C=C8)C7=C2)C9=CC=C(OC)C=C9)C=C1,-4.93,-2.17,21.55,1.03,0.69,13.95,23.15,1.09,0.73,18.42,10.1039/C8CC08283A
O=C1C(C2C(C(S3)=CC=C3C4=CC(C=CC=C5)=C5N4C6=CC=CC=C6)N1CCCCCCCC)C(C(S7)=CC=C7C8=CC(C=CC=C9)=C9N8C%10=CC=CC=C%10)N(CCCCCCCC)C2=O,-4.9,-3.2,15.08,0.96,0.7,10.14,14.99,0.86,0.61,7.87,10.1016/j.orgel.2016.06.019
O=C1C(C2C(C(S3)=CC=C3C4=CC(C=CC=C5)=C5N4C6=CC=CC=C6)N1C(CC)CCCCC)C(C(S7)=CC=C7C8=CC(C=CC=C9)=C9N8C%10=CC=CC=C%10)N(CC(CC)CCCC)C2=O,-4.9,-3.2,15.18,0.86,0.41,5.4,14.99,0.86,0.61,7.87,10.1016/j.orgel.2016.06.019
CCCCCCOC1=CC=C(C2=C(C3=CC=C(OCCCCCC)C=C3)N=C(C4=CC=C(C([N]5)=NC(C6=CC=C(OCCCCCC)C=C6)=C5C7=CC=C(OCCCCCC)C=C7)C=C4)[N]2)C=C1,-5.31,-2.33,12.19,0.55,0.32,2.12,19.79,0.95,0.67,12.58,10.1002/cssc.201600923
CCCCCCOC1=CC=C(C(C(C2=CC=C(OCCCCCC)C=C2)=N/3)=NC3=C4C=C/C(C=C\4)=C5N=C(C6=CC=C(OCCCCCC)C=C6)C(C7=CC=C(OCCCCCC)C=C7)=N/5)C=C1,-5.43,-3.95,15.86,0.91,0.54,7.79,19.79,0.95,0.67,12.58,10.1002/cssc.201600923
CCCCCCCCCCCCOC1=CC=C(C(C(C2=CC=C(OCCCCCCCCCCCC)C=C2)=N/3)=NC3=C4C=C/C(C=C/4)=C5N=C(C6=CC=C(OCCCCCCCCCCCC)C=C6)C(C7=CC=C(OCCCCCCCCCCCC)C=C7)=N/5)C=C1,-5.43,-3.95,19.84,0.95,0.65,12.22,19.79,0.95,0.67,12.58,10.1002/cssc.201600923
CCCCCC[Si]1(CCCCCC)C2=C(C=CC(C3=CC=C(N(C4=CC=C(OC)C=C4)C5=CC=C(OC)C=C5)C=C3)=C2)C6=CC=C(C7=CC=C(N(C8=CC=C(OC)C=C8)C9=CC=C(OC)C=C9)C=C7)C=C61,-5.33,-2.46,18.9,0.92,0.65,11,19.7,0.98,0.64,12.3,10.1039/C6TA01776B
COC1=CC=C(N(C2=CC=C(C3=CC=C(C(C=CC(C4=CC=C(N(C5=CC=C(OC)C=C5)C6=CC=C(OC)C=C6)C=C4)=C7)=C7N8C9=CC=C(OC)C=C9)C8=C3)C=C2)C%10=CC=C(OC)C=C%10)C=C1,-5.16,-1.96,22.5,1.1,0.7,17.4,-,-,-,-,10.1021/acsnano.6b02442
COC(C=C1)=CC=C1/C(C2=CC=C(OC)C=C2)=C\N(/C=C(C3=CC=C(OC)C=C3)/C4=CC=C(OC)C=C4)C5=CC6=C(C=C5)N(CC)C7=C6C=CC=C7,-5.13,-,22.5,1.07,0.74,17.8,22.7,1.09,0.75,18.6,10.1016/j.nanoen.2017.01.015
CC(C)(C)C1=NN(C(C2=C3C=CC=C2)=C1)C3(C4=CC(N(C5=CC=C(OC)C=C5)C6=CC=C(OC)C=C6)=CC=C4O7)C8=C7C=CC(N(C9=CC=C(OC)C=C9)C%10=CC=C(OC)C=C%10)=C8,-5.24,-2.16,13.61,0.94,0.71,9.13,20.4,1.06,0.75,16.15,10.1002/aenm.201700823
CC(C)(C)C1=NN(C(C2=C3C=CC=C2)=C1)C3(C4=CC(N(C5=CC=C(OC)C=C5)C6=CC=C(OC)C=C6)=CC=C4S7)C8=C7C=CC(N(C9=CC=C(OC)C=C9)C%10=CC=C(OC)C=C%10)=C8,-5.23,-2.13,15.82,1.02,0.73,11.7,20.4,1.06,0.75,16.15,10.1002/aenm.201700823
CC(C)(C)C1=NN(C(C2=C3C=CC=C2)=C1)C3(C4=CC(N(C5=CC=C(OC)C=C5)C6=CC=C(OC)C=C6)=CC=C4N7C8=CC=C(OC)C=C8)C9=C7C=CC(N(C%10=CC=C(OC)C=C%10)C%11=CC=C(OC)C=C%11)=C9,-4.96,-2.04,3.25,0.46,0.32,0.48,20.4,1.06,0.75,16.15,10.1002/aenm.201700823
COC1=CC=C(N(C2=CC=C(OC)C=C2)C3=CC=C(C4=CC(C5=CC=C(N(C6=CC=C(OC)C=C6)C7=CC=C(OC)C=C7)C=C5)=CC8=C4N(CCCCCCCC)C9=C(C%10=CC=C(N(C%11=CC=C(OC)C=C%11)C%12=CC=C(OC)C=C%12)C=C%10)C=C(C%13=CC=C(N(C%14=CC=C(OC)C=C%14)C%15=CC=C(OC)C=C%15)C=C%13)C=C98)C=C3)C=C1,-5.11,-2.01,21.66,1.04,0.81,18.32,21.66,1.04,0.81,18.28,10.1016/j.nanoen.2017.08.016
COC(C=C(OC)C=C1)=C1C2=CC=C(N(C3=CC=C(C4=CC=C(OC)C=C4OC)C=C3)C5=CC=C(C6=CC=C(N(C7=CC=C(C8=CC=C(OC)C=C8OC)C=C7)C9=CC=C(C%10=C(OC)C=C(OC)C=C%10)C=C9)C=C6)C=C5)C=C2,-5.48,-2.36,20.89,1.08,0.71,16.14,22.23,1.1,0.77,18.77,10.1039/C7TA02556D
COC(C=C(OC)C=C1)=C1C2=CC=C(N(C3=CC=C(C4=CC=C(OC)C=C4OC)C=C3)C5=CC=C(C6=C7C=C(N(C8=CC=C(C9=CC=C(OC)C=C9OC)C=C8)C%10=CC=C(C%11=C(OC)C=C(OC)C=C%11)C=C%10)C=C6)C(N7CCCCCC)=C5)C=C2,-5.27,-2.21,21.06,1.09,0.79,18.34,22.23,1.1,0.77,18.77,10.1039/C7TA02556D
COC1=CC=C(N(C2=CC(C3=CC(N(C4=CC=C(OC)C=C4)C5=CC=C(OC)C=C5)=CC=C3N6C7=CN=C(C(C=C8)=NC=C8N9C%10=C(C%11=CC(N(C%12=CC=C(OC)C=C%12)C%13=CC=C(OC)C=C%13)=CC=C%119)C=C(N(C%14=CC=C(OC)C=C%14)C%15=CC=C(OC)C=C%15)C=C%10)C=C7)=C6C=C2)C%16=CC=C(OC)C=C%16)C=C1,-5.27,-2.58,21.26,1.05,0.79,17.71,19.12,0.91,0.26,4.48,10.1002/cssc.201700973
COC1=CC=C(N(C2=CC(C3=CC(N(C4=CC=C(OC)C=C4)C5=CC=C(OC)C=C5)=CC=C3N6C7=NC=C(C(C=C8)=CN=C8N9C%10=C(C%11=CC(N(C%12=CC=C(OC)C=C%12)C%13=CC=C(OC)C=C%13)=CC=C%119)C=C(N(C%14=CC=C(OC)C=C%14)C%15=CC=C(OC)C=C%15)C=C%10)C=C7)=C6C=C2)C%16=CC=C(OC)C=C%16)C=C1,-5.32,-2.54,21.26,1.11,0.79,18.48,19.12,0.91,0.26,4.48,10.1002/cssc.201700973
COC1=CC=C(N(C2=CC(C3=CC(N(C4=CC=C(OC)C=C4)C5=CC=C(OC)C=C5)=CC=C3N6C7=CC=C(C(C=C8)=CC=C8N9C%10=C(C%11=CC(N(C%12=CC=C(OC)C=C%12)C%13=CC=C(OC)C=C%13)=CC=C%119)C=C(N(C%14=CC=C(OC)C=C%14)C%15=CC=C(OC)C=C%15)C=C%10)C=C7)=C6C=C2)C%16=CC=C(OC)C=C%16)C=C1,-5.23,-2.3,21.01,0.99,0.68,13.2,19.12,0.91,0.26,4.48,10.1002/cssc.201700973
COC1=CC=C(N(C2=CC(C3=CC(N(C4=CC=C(OC)C=C4)C5=CC=C(OC)C=C5)=CC=C3N6C7=CC=C(C8=CC=C(C(C=C9)=CC=C9N%10C%11=C(C%12=CC(N(C%13=CC=C(OC)C=C%13)C%14=CC=C(OC)C=C%14)=CC=C%12%10)C=C(N(C%15=CC=C(OC)C=C%15)C%16=CC=C(OC)C=C%16)C=C%11)C%17=NSN=C%178)C=C7)=C6C=C2)C%18=CC=C(OC)C=C%18)C=C1,-5.21,-2.93,21.06,1.06,0.76,16.87,20.64,1.05,0.75,16.24,10.1039/C7CC04606E
COC1=CC=C(N(C2=CC(C3=CC(N(C4=CC=C(OC)C=C4)C5=CC=C(OC)C=C5)=CC=C3N6C7=CC=C(C8=C(F)C=C(C(C=C9)=CC=C9N%10C%11=C(C%12=CC(N(C%13=CC=C(OC)C=C%13)C%14=CC=C(OC)C=C%14)=CC=C%12%10)C=C(N(C%15=CC=C(OC)C=C%15)C%16=CC=C(OC)C=C%16)C=C%11)C%17=NSN=C%178)C=C7)=C6C=C2)C%18=CC=C(OC)C=C%18)C=C1,-5.21,-2.87,21.39,1.07,0.81,18.54,20.64,1.05,0.75,16.24,10.1039/C7CC04606E
COC1=CC=C(N(C2=CC(C3=CC(N(C4=CC=C(OC)C=C4)C5=CC=C(OC)C=C5)=CC=C3N6C7=CC=C(C8=C(F)C(F)=C(C(C=C9)=CC=C9N%10C%11=C(C%12=CC(N(C%13=CC=C(OC)C=C%13)C%14=CC=C(OC)C=C%14)=CC=C%12%10)C=C(N(C%15=CC=C(OC)C=C%15)C%16=CC=C(OC)C=C%16)C=C%11)C%17=NSN=C%178)C=C7)=C6C=C2)C%18=CC=C(OC)C=C%18)C=C1,-5.23,-2.92,20.58,1.05,0.73,15.71,20.64,1.05,0.75,16.24,10.1039/C7CC04606E
COC1=CC=C(N(C2=CC(C3=CC(N(C4=CC=C(OC)C=C4)C5=CC=C(OC)C=C5)=CC=C3N6C7=CC(N8C9=C(C%10=CC(N(C%11=CC=C(OC)C=C%11)C%12=CC=C(OC)C=C%12)=CC=C%108)C=C(N(C%13=CC=C(OC)C=C%13)C%14=CC=C(OC)C=C%14)C=C9)=CC(N%15C%16=C(C%17=CC(N(C%18=CC=C(OC)C=C%18)C%19=CC=C(OC)C=C%19)=CC=C%17%15)C=C(N(C%20=CC=C(OC)C=C%20)C%21=CC=C(OC)C=C%21)C=C%16)=C7)=C6C=C2)C%22=CC=C(OC)C=C%22)C=C1,-5.26,-2.34,22.93,1.05,0.79,18.87,22.01,1.05,0.77,17.71,10.1039/C7TA04762B
COC1=CC=C(N(C2=CC(C3=CC(N(C4=CC=C(OC)C=C4)C5=CC=C(OCCCCCC)C=C5)=CC=C3N6C7=CC(N8C9=C(C%10=CC(N(C%11=CC=C(OC)C=C%11)C%12=CC=C(OCCCCCC)C=C%12)=CC=C%108)C=C(N(C%13=CC=C(OC)C=C%13)C%14=CC=C(OCCCCCC)C=C%14)C=C9)=CC(N%15C%16=C(C%17=CC(N(C%18=CC=C(OCCCCCC)C=C%18)C%19=CC=C(OC)C=C%19)=CC=C%17%15)C=C(N(C%20=CC=C(OCCCCCC)C=C%20)C%21=CC=C(OC)C=C%21)C=C%16)=C7)=C6C=C2)C%22=CC=C(OCCCCCC)C=C%22)C=C1,-5.26,-2.34,20.57,1.05,0.75,16.2,22.01,1.05,0.77,17.71,10.1039/C7TA04762B
COC1=CC=C(N(C2=CC=C(OCCCCCC)C=C2)C3=CC(C4=CC(N(C5=CC=C(OCCCCCC)C=C5)C6=CC=C(OC)C=C6)=CC=C4N7C(C=C8)=CC=C8C9=CC(C%10=CC=C(N%11C%12=C(C%13=CC(N(C%14=CC=C(OCCCCCC)C=C%14)C%15=CC=C(OC)C=C%15)=CC=C%13%11)C=C(N(C%16=CC=C(OCCCCCC)C=C%16)C%17=CC=C(OC)C=C%17)C=C%12)C=C%10)=CC(C%18=CC=C(N%19C%20=C(C%21=CC(N(C%22=CC=C(OCCCCCC)C=C%22)C%23=CC=C(OC)C=C%23)=CC=C%21%19)C=C(N(C%24=CC=C(OCCCCCC)C=C%24)C%25=CC=C(OC)C=C%25)C=C%20)C=C%18)=C9)=C7C=C3)C=C1,-5.24,-2.33,21.19,1.03,0.75,16.5,22.01,1.05,0.77,17.71,10.1039/C7TA04762B
COC1=CC=C(N(C2=CC=C(C3=C(N4C5=CC(N6C7=C(C8=CC=C(N(C9=CC=C(OC)C=C9)C%10=CC=C(OC)C=C%10)C=C86)C=CC(N(C%11=CC=C(OC)C=C%11)C%12=CC=C(OC)C=C%12)=C7)=CC(N%13C%14=C(C%15=CC=C(N(C%16=CC=C(OC)C=C%16)C%17=CC=C(OC)C=C%17)C=C%15%13)C=CC(N(C%18=CC=C(OC)C=C%18)C%19=CC=C(OC)C=C%19)=C%14)=C5)C=C(N(C%20=CC=C(OC)C=C%20)C%21=CC=C(OC)C=C%21)C=C3)C4=C2)C%22=CC=C(OC)C=C%22)C=C1,-5.25,-2.22,22.32,1.06,0.76,18,22.01,1.05,0.77,17.71,10.1039/C7TA04762B
N(C1=CC=C(/C2=C3C(C=C(N(C4=CC=CC=C4)C5=CC=CC=C5)C=C6)=C6OC7=C\3C=C(N(C8=CC=CC=C8)C9=CC=CC=C9)C=C7)C(C%10=C2C=CC(N(C%11=CC=CC=C%11)C%12=CC=CC=C%12)=C%10)=C1)(C%13=CC=CC=C%13)C%14=CC=CC=C%14,-5.03,-3.35,21.5,1.04,0.71,15.82,22.44,1.1,0.78,19.27,10.1002/cssc.201700974
N(C1=CC=C(/C2=C3C(C=C(N(C4=CC=CC=C4)C5=CC=CC=C5)C=C6)=C6SC7=C\3C=C(N(C8=CC=CC=C8)C9=CC=CC=C9)C=C7)C(C%10=C2C=CC(N(C%11=CC=CC=C%11)C%12=CC=CC=C%12)=C%10)=C1)(C%13=CC=CC=C%13)C%14=CC=CC=C%14,-5.06,-3.09,23.15,1.09,0.76,19.26,22.44,1.1,0.78,19.27,10.1002/cssc.201700974
O=[s](C1=C(C=C(N(C2=CC=CC=C2)C3=CC=CC=C3)C=C1)/C4=C5C6=CC=C(N(C7=CC=CC=C7)C8=CC=CC=C8)C=C6C9=C\5C=CC(N(C%10=CC=CC=C%10)C%11=CC=CC=C%11)=C9)(C%12=C4C=C(N(C%13=CC=CC=C%13)C%14=CC=CC=C%14)C=C%12)=O,-5.08,-3.24,20.3,1.08,0.54,11.79,22.44,1.1,0.78,19.27,10.1002/cssc.201700974
COC1=CC=C(N(C2=CC=C(OC)C=C2)C3=CC=C(C4=C(C56C(C=CC(OCC7=CC=CC=C7)=C8)=C8OC9=C6C=CC(OCC%10=CC=CC=C%10)=C9)C=C(N(C%11=CC=C(OC)C=C%11)C%12=CC=C(OC)C=C%12)C=C4)C5=C3)C=C1,-5.15,-2.11,13.4,0.78,0.51,5.4,12.4,0.82,0.54,5.5,10.1002/aenm.201700683
COC1=CC=C(N(C2=CC=C(OC)C=C2)C3=CC=C(C4=C(C56C(C=CC(OCC7=NC=CC=C7)=C8)=C8OC9=C6C=CC(OCC%10=CC=CC=N%10)=C9)C=C(N(C%11=CC=C(OC)C=C%11)C%12=CC=C(OC)C=C%12)C=C4)C5=C3)C=C1,-5.15,-2.11,19.8,1,0.76,15,12.4,0.82,0.54,5.5,10.1002/aenm.201700683
COC1=CC=C(N(C2=CC=C(OC)C=C2)C3=CC=C(C4=C(C56C(C=CC(OCC7=CN=CC=C7)=C8)=C8OC9=C6C=CC(OCC%10=CC=CN=C%10)=C9)C=C(N(C%11=CC=C(OC)C=C%11)C%12=CC=C(OC)C=C%12)C=C4)C5=C3)C=C1,-5.15,-2.11,20.6,1.05,0.76,16.5,12.4,0.82,0.54,5.5,10.1002/aenm.201700683
COC1=CC=C(N(C2=CC=C(OC)C=C2)C3=CC=C(C4=C(C56C(C=CC(OCC7=CC=NC=C7)=C8)=C8OC9=C6C=CC(OCC%10=CC=NC=C%10)=C9)C=C(N(C%11=CC=C(OC)C=C%11)C%12=CC=C(OC)C=C%12)C=C4)C5=C3)C=C1,-5.15,-2.11,21.2,1.03,0.79,17.2,12.4,0.82,0.54,5.5,10.1002/aenm.201700683
FC1=CC(C(N(CCCCCC)C2=C3C=C(F)C(C4=CC=C(C5=CC=C(CCCCCC)S5)S4)=C2)=C3N6CCCCCC)=C6C=C1C7=CC=C(C8=CC=C(CCCCCC)S8)S7,-5.23,-2.93,23.2,1.06,0.79,17.8,23.1,1.01,0.71,16.8,10.1039/C6SC02832B
COC1=CC=C(N(C2=CC=C(OC)C=C2)C3=CC=C(/C=C/C4=C(OC)C(OC)=C(/C=C/C5=CC=C(N(C6=CC=C(OC)C=C6)C7=CC=C(OC)C=C7)C=C5)S4)C=C3)C=C1,-5.16,-2.77,23.59,1.13,0.75,20.1,23.87,1.13,0.76,20.6,10.1016/j.nanoen.2017.09.035
COC1=CC=C(N(C2=CC=C(OC)C=C2)C3=CC=C(C4=C(OC)C(OC)=C(C5=CC=C(N(C6=CC=C(OC)C=C6)C7=CC=C(OC)C=C7)C=C5)S4)C=C3)C=C1,-5.18,-2.44,23.12,1.15,0.64,16.9,23.87,1.13,0.76,20.6,10.1016/j.nanoen.2017.09.035
COC1=CC=C(N(C2=CC=C(C3=C4C=C(N(C5=CC(C6(C(C=CC=C7)=C7OC8=C6C=CC=C8)C9=C%10C=CC=C9)=C%10C=C5)C%11=CC=C(OC)C=C%11)C=C3)C(C4%12C(C=CC=C%13)=C%13OC%14=C%12C=CC=C%14)=C2)C%15=CC=C(C(C=CC=C%16)=C%16C%17%18C(C=CC=C%19)=C%19OC%20=C%18C=CC=C%20)C%17=C%15)C=C1,-5.23,-2.26,23.4,1.15,0.77,20.8,20.6,1.13,0.76,19.7,10.1016/j.chempr.2017.03.011
COC1=CC=C(N(C2=CC=C(C3=CC=C(N(C4=CC(C5(C(C=CC=C6)=C6OC7=C5C=CC=C7)C8=C9C=CC=C8)=C9C=C4)C%10=CC=C(OC)C=C%10)C=C3)C=C2)C%11=CC=C(C(C=CC=C%12)=C%12C%13%14C(C=CC=C%15)=C%15OC%16=C%14C=CC=C%16)C%13=C%11)C=C1,-5.3,-2.25,21.3,0.95,0.67,13.6,20.6,1.13,0.76,19.7,10.1016/j.chempr.2017.03.011
N(C1=CC=CC=C1)(C2=CC=C(C3=CC=C(N(C4=CC=CC=C4)C5=C6C=CC=C5)C6=C3)C=C2)C7=CC=CC=C7,-5.18,-1.83,19.8,0.92,0.74,13.92,18.57,0.87,0.78,12.6,10.1039/C7TA02440A
COC1=CC=C(N(C2=CC=C(C3=CC=C(N(C4=CC=CC=C4)C5=C6C=CC=C5)C6=C3)C=C2)C7=CC=C(OC)C=C7)C=C1,-4.98,-1.73,21.68,0.99,0.71,15.77,18.57,0.87,0.78,12.6,10.1039/C7TA02440A
COC1=CC=C(N(C2=CC=C(C3=CC=C(N(C4=CC=C(OC)C=C4)C5=C6C=CC=C5)C6=C3)C=C2)C7=CC=C(OC)C=C7)C=C1,-4.96,-1.71,22.11,1,0.78,17.54,18.57,0.87,0.78,12.6,10.1039/C7TA02440A
CCCCCCC(C=C(C1=CC=C(N(C2=CC=C(C(S3)=CC(CCCCCC)=C3C4=CC=C(C5=C(CCCCCC)C=C(/C=C(C#N)/C#N)S5)S4)C=C2)C6=CC=CC(C(S7)=CC(CCCCCC)=C7C8=CC=C(C9=C(CCCCCC)C=C(/C=C(C#N)/C#N)S9)S8)=C6)C=C1)S%10)=C%10C%11=CC=C(C%12=C(CCCCCC)C=C(/C=C(C#N)/C#N)S%12)S%11,-5.38,-3.35,20.85,1.09,0.77,17.5,23.66,1.11,0.7,18.4,10.1002/adma.201606555
CCCCCCC(C=C(C1=CC2=C(N(C3=C4C=C(C(S5)=CC(CCCCCC)=C5C6=CC=C(C7=C(CCCCCC)C=C(/C=C(C#N)/C#N)S7)S6)C=C3C8(C)C)C9=C8C=CC(C(S%10)=CC(CCCCCC)=C%10C%11=CC=C(C%12=C(CCCCCC)C=C(/C=C(C#N)/C#N)S%12)S%11)=C9C2(C)C)C(C4(C)C)=C1)S%13)=C%13C%14=CC=C(C%15=C(CCCCCC)C=C(/C=C(C#N)/C#N)S%15)S%14,-5.3,-3.31,21.71,1.13,0.77,18.9,23.66,1.11,0.7,18.4,10.1002/adma.201606555
CCCCCCN(C1=C2C=C(C3=CC(CCCCCC)=C(/C=C(C#N)/C#N)S3)C=C1)C4=C2C(N(CCCCCC)C5=C6C=C(C7=CC(CCCCCC)=C(/C=C(C#N)/C#N)S7)C=C5)=C6C8=C4C9=CC(C%10=CC(CCCCCC)=C(/C=C(C#N)/C#N)S%10)=CC=C9N8CCCCCC,-5.55,-3.42,16.01,1.05,0.53,8.88,22.25,1.12,0.76,19.01,10.1039/C7TA01718A
CCCCCCN(C1=C2C=C(C(S3)=CC(CCCCCC)=C3C(S4)=CC=C4C5=CC(CCCCCC)=C(/C=C(C#N)/C#N)S5)C=C1)C6=C2C(N(CCCCCC)C7=C8C=C(C(S9)=CC(CCCCCC)=C9C(S%10)=CC=C%10C%11=CC(CCCCCC)=C(/C=C(C#N)/C#N)S%11)C=C7)=C8C%12=C6C%13=CC(C(S%14)=CC(CCCCCC)=C%14C(S%15)=CC=C%15C%16=CC(CCCCCC)=C(/C=C(C#N)/C#N)S%16)=CC=C%13N%12CCCCCC,-5.24,-3.19,21.7,1.13,0.78,19.03,22.25,1.12,0.76,19.01,10.1039/C7TA01718A
CCCCCCN(C1=C2C=C(C(S3)=CC(C4(CCCCCC)CCCCCC)=C3C5=C4C=C(/C=C(C#N)/C#N)S5)C=C1)C6=C2C(N(CCCCCC)C7=C8C=C(C(S9)=CC(C%10(CCCCCC)CCCCCC)=C9C%11=C%10C=C(/C=C(C#N)/C#N)S%11)C=C7)=C8C%12=C6C%13=CC(C(S%14)=CC(C%15(CCCCCC)CCCCCC)=C%14C%16=C%15C=C(/C=C(C#N)/C#N)S%16)=CC=C%13N%12CCCCCC.CC,-5.34,-3.38,19.31,1.11,0.69,14.87,22.25,1.12,0.76,19.01,10.1039/C7TA01718A
COC1=CC=C(N(C2=CC=C(C3=C(CC=C4)C(C5C6=C78)=C4C(OCCCCCCCC)=C6C=C(C9=CC=C(N(C%10=CC=C(OC)C=C%10)C%11=CC=C(OC)C=C%11)C=C9)C8=CC=CC7=C(OCCCCCCCC)C5=C3)C=C2)C%12=CC=C(OC)C=C%12)C=C1,-5.32,-2.76,21.07,1.03,0.8,17.5,21.09,1.04,0.77,16.8,10.1002/aenm.201703007
COC1=CC=C(N(C2=CC=C(OC)C=C2)C3=CC(C4=CC(N(C5=CC=C(OC)C=C5)C6=CC=C(OC)C=C6)=CC=C47)=C(C87C9=CC=C(N(C%10=CC=C(OC)C=C%10)C%11=CC=C(OC)C=C%11)C=C9OC%12C8C=CC(N(C%13=CC=C(OC)C=C%13)C%14=CC=C(OC)C=C%14)=C%12)C=C3)C=C1,-4.92,-1.97,19.57,1.02,0.77,16.77,20.82,1.09,0.78,17.64,10.1039/C6QM00097E
COC1=CC=C(N(C2=CC=C(OC)C=C2)C3=CC=C(C(C=C4)=CC5C4C6(C7=CC(C8=CC=C(N(C9=CC=C(OC)C=C9)C%10=CC=C(OC)C=C%10)C=C8)=CC=C7C%11=C6C=C(C%12=CC=C(N(C%13=CC=C(OC)C=C%13)C%14=CC=C(OC)C=C%14)C=C%12)C=C%11)C%15=CC=C(C%16=CC=C(N(C%17=CC=C(OC)C=C%17)C%18=CC=C(OC)C=C%18)C=C%16)C=C%15O5)C=C3)C=C1,-5.08,-2.27,18.94,1,0.74,14.05,20.82,1.09,0.78,17.64,10.1039/C6QM00097E
COC1=CC=C(N(C2=CC(C34C5=CC(N(C6=CC=C(OC)C=C6)C7=CC=C(OC)C=C7)=CC=C5OC8C3C=C(N(C9=CC=C(OC)C=C9)C%10=CC=C(OC)C=C%10)C=C8)=C(C%11=CC=C(N(C%12=CC=C(OC)C=C%12)C%13=CC=C(OC)C=C%13)C=C%114)C=C2)C%14=CC=C(OC)C=C%14)C=C1,-5.08,-1.97,19.07,0.97,0.76,14.1,20.82,1.09,0.78,17.64,10.1039/C6QM00097E
COC1=CC=C(N(C2=CC=C(OC)C=C2)C3=CC=C(C4=CC5C6(C7=CC(C8=CC=C(N(C9=CC=C(OC)C=C9)C%10=CC=C(OC)C=C%10)C=C8)=CC=C7C%11=C6C=C(C%12=CC=C(N(C%13=CC=C(OC)C=C%13)C%14=CC=C(OC)C=C%14)C=C%12)C=C%11)C%15=CC(C%16=CC=C(N(C%17=CC=C(OC)C=C%17)C%18=CC=C(OC)C=C%18)C=C%16)=CC=C%15OC5C=C4)C=C3)C=C1,-5.08,-2.25,18.02,1.01,0.74,15.45,20.82,1.09,0.78,17.64,10.1039/C6QM00097E
